Repository: NSLS-II-BMM/XAS_Workshops

#GitHub Pages

Last update of sphinx html documentation from [901f2f1](https://github.com/NSLS-II-BMM/XAS_Workshops/tree/901f2f1192e124e094314870f6167ff2981caab2)

File: _static/March2024/BMM/Mn_Bixbyite.001
# XDI/1.0 BlueSky/1.11.0 BMM/2023-2.1-py310-tiled
# Beamline.name: BMM (06BM) -- Beamline for Materials Measurement (NIST)
# Beamline.xray_source: NSLS-II three-pole wiggler
# Beamline.collimation: paraboloid mirror, 5 nm Rh on 30 nm Pt
# Beamline.focusing: not in use
# Beamline.harmonic_rejection: flat mirror, Si stripe, pitch = 7.0 mrad relative to beam
# Beamline.software: Bluesky 1.11.0, Ophyd 1.8.0, DataBroker 2.0.0b23, Python 3.10.8, 2023-2.1-py310-tiled
# Detector.I0: 10 cm N2
# Detector.I1: 25 cm N2
# Detector.I2: 25 cm N2
# Element.symbol: Mn
# Element.edge: K
# Element.reference: Mn
# Element.reference_material: Mn metal powder
# Facility.name: NSLS-II
# Facility.energy: 3.0
# Facility.current: 400.9
# Facility.mode: top-off
# Facility.GUP: 315355
# Facility.SAF: 313563
# Facility.cycle: 2024-1
# Mono.name: Si(111)
# Mono.d_spacing: 3.1354173
# Mono.encoder_resolution: 0.0000050 deg/ct
# Mono.angle_offset: 16.0891518 deg
# Mono.scan_mode: pseudo channel cut
# Mono.scan_type: step
# Mono.direction: forward in energy
# Sample.name: Mn2O3
# Sample.prep: PEG pellet
# Sample.x: 90.051 mm
# Sample.y: 81.516 mm
# Sample.SDD_position: 205.000 mm
# Scan.experimenters: XAS course 2024
# Scan.edge_energy: 6539.0
# Scan.start_time: 2024-03-21T10:28:02
# Scan.end_time: 2024-03-21T10:34:47
# Scan.transient_id: 5297
# Scan.uid: 843205a1-829c-4f09-b925-a2a63e136868
# Scan.hdf5file: None
# Scan.plot_hint: ln(I0/It)  --  ln($5/$6)
# Column.1: energy eV
# Column.2: requested_energy eV
# Column.3: measurement_time seconds
# Column.4: xmu 
# Column.5: I0 nA
# Column.6: It nA
# Column.7: Ir nA
# ///////////
# Welcome to BMM
# -----------
# energy  requested_energy  measurement_time  xmu  I0  It  Ir
  6339.034  6339.000  0.500  5.522697  211.161611  0.843603  0.004341
  6348.995  6349.000  0.500  5.503142  211.464324  0.861496  0.004410
  6359.013  6359.000  0.500  5.482522  211.582495  0.879935  0.004698
  6369.018  6369.000  0.500  5.458900  211.484866  0.900553  0.004557
  6379.018  6379.000  0.500  5.441205  211.978603  0.918770  0.004765
  6389.012  6389.000  0.500  5.419745  212.019603  0.938881  0.004810
  6399.011  6399.000  0.500  5.398613  212.109912  0.959342  0.004953
  6409.014  6409.000  0.500  5.378017  212.240283  0.979907  0.005250
  6419.012  6419.000  0.500  5.356837  212.380506  1.001544  0.005557
  6429.008  6429.000  0.500  5.337373  212.456413  1.021593  0.005576
  6439.004  6439.000  0.500  5.319324  212.698693  1.041386  0.005854
  6449.005  6449.000  0.500  5.300174  212.038973  1.058229  0.005916
  6459.000  6459.000  0.500  5.287206  211.074550  1.067165  0.006230
  6468.999  6469.000  0.500  5.262359  213.006849  1.104028  0.006406
  6479.005  6479.000  0.500  5.241596  212.958062  1.126933  0.006547
  6489.009  6489.000  0.500  5.223588  213.195188  1.148688  0.006657
  6499.016  6499.000  0.500  5.203469  213.094314  1.171477  0.006612
  6509.014  6509.000  0.500  5.186210  213.275916  1.192887  0.007002
  6511.007  6511.000  0.500  5.182199  213.224798  1.197395  0.006943
  6512.999  6513.000  0.500  5.179185  213.316474  1.201526  0.006830
  6514.998  6515.000  0.500  5.175292  213.260021  1.205892  0.006841
  6517.001  6517.000  0.500  5.172608  213.291078  1.209309  0.006892
  6518.997  6519.000  0.500  5.169341  213.448249  1.214161  0.007077
  6520.999  6521.000  0.500  5.165995  213.500365  1.218529  0.007018
  6523.001  6523.000  0.500  5.163521  213.536242  1.221752  0.006882
  6525.003  6525.000  0.500  5.160255  213.452792  1.225270  0.006877
  6526.999  6527.000  0.500  5.157206  213.453163  1.229012  0.006831
  6528.999  6529.000  0.500  5.152609  213.319386  1.233901  0.006704
  6529.288  6529.300  0.500  5.152465  213.354243  1.234281  0.006773
  6529.582  6529.600  0.500  5.152926  213.407662  1.234022  0.006715
  6529.885  6529.900  0.500  5.153063  213.459123  1.234150  0.006669
  6530.183  6530.200  0.500  5.151390  213.361560  1.235651  0.006858
  6530.486  6530.500  0.500  5.152280  213.416673  1.234871  0.006298
  6530.786  6530.800  0.500  5.151320  213.372772  1.235803  0.006592
  6531.085  6531.100  0.500  5.150767  213.398289  1.236635  0.006741
  6531.387  6531.400  0.500  5.150095  213.321280  1.237019  0.006740
  6531.686  6531.700  0.500  5.149905  213.377151  1.237578  0.006705
  6531.988  6532.000  0.500  5.149232  213.348780  1.238247  0.006344
  6532.288  6532.300  0.500  5.150258  213.482822  1.237754  0.006719
  6532.587  6532.600  0.500  5.149907  213.434889  1.237910  0.006598
  6532.887  6532.900  0.500  5.150409  213.546401  1.237935  0.006279
  6533.189  6533.200  0.500  5.149519  213.493087  1.238728  0.006373
  6533.487  6533.500  0.500  5.148243  213.397980  1.239758  0.006232
  6533.792  6533.800  0.500  5.147379  213.352338  1.240563  0.006412
  6534.092  6534.100  0.500  5.146390  213.281914  1.241381  0.006212
  6534.396  6534.400  0.500  5.146455  213.256096  1.241150  0.006137
  6534.696  6534.700  0.500  5.147170  213.402179  1.241113  0.006050
  6534.996  6535.000  0.500  5.147705  213.417861  1.240540  0.005987
  6535.298  6535.300  0.500  5.146330  213.270708  1.241391  0.005927
  6535.596  6535.600  0.500  5.147414  213.410931  1.240862  0.005760
  6535.898  6535.900  0.500  5.146466  213.309677  1.241448  0.005792
  6536.194  6536.200  0.500  5.145925  213.265811  1.241865  0.005404
  6536.491  6536.500  0.500  5.145533  213.204684  1.241996  0.005090
  6536.793  6536.800  0.500  5.147841  213.398507  1.240259  0.004779
  6537.095  6537.100  0.500  5.147801  213.322893  1.239869  0.004703
  6537.397  6537.400  0.500  5.148149  213.254301  1.239039  0.003937
  6537.697  6537.700  0.500  5.150537  213.288912  1.236284  0.003334
  6537.997  6538.000  0.500  5.152919  213.255788  1.233152  0.002661
  6538.294  6538.300  0.500  5.157830  213.309345  1.227419  0.001831
  6538.600  6538.600  0.500  5.165823  213.424730  1.218306  0.001368
  6538.897  6538.900  0.500  5.172210  213.326859  1.209994  0.001134
  6539.197  6539.200  0.500  5.180376  213.509917  1.201183  0.001178
  6539.494  6539.500  0.500  5.184251  213.413213  1.195996  0.000745
  6539.796  6539.800  0.500  5.185997  213.331503  1.193452  0.000648
  6540.099  6540.100  0.500  5.185281  213.249217  1.193846  0.000575
  6540.399  6540.400  0.500  5.185403  213.294397  1.193954  0.000584
  6540.702  6540.700  0.500  5.185919  213.266682  1.193183  0.000450
  6541.002  6541.000  0.500  5.188764  213.300726  1.189983  0.000408
  6541.303  6541.300  0.500  5.193003  213.385758  1.185422  0.000505
  6541.600  6541.600  0.500  5.195895  213.364214  1.181879  0.000299
  6541.899  6541.900  0.500  5.199512  213.446459  1.178065  0.000286
  6542.198  6542.200  0.500  5.201135  213.422622  1.176024  0.000546
  6542.495  6542.500  0.500  5.204052  213.458052  1.172794  0.000331
  6542.794  6542.800  0.500  5.204899  213.335913  1.171130  0.000461
  6543.096  6543.100  0.500  5.207095  213.352832  1.168654  0.000271
  6543.399  6543.400  0.500  5.207383  213.229685  1.167643  0.000304
  6543.700  6543.700  0.500  5.210126  213.266079  1.164643  0.000321
  6544.004  6544.000  0.500  5.212288  213.260166  1.162096  0.000361
  6544.300  6544.300  0.500  5.216230  213.255314  1.157498  0.000502
  6544.606  6544.600  0.500  5.219988  213.222577  1.152979  0.000102
  6544.898  6544.900  0.500  5.225851  213.292873  1.146616  0.000247
  6545.199  6545.200  0.500  5.233819  213.354795  1.137846  0.000056
  6545.495  6545.500  0.500  5.245090  213.430961  1.125496  -0.000082
  6545.796  6545.800  0.500  5.256766  213.325964  1.111884  0.000113
  6546.097  6546.100  0.500  5.273353  213.304647  1.093483  0.000213
  6546.403  6546.400  0.500  5.294638  213.317764  1.070520  0.000069
  6546.701  6546.700  0.500  5.318509  213.310228  1.045232  0.000111
  6547.004  6547.000  0.500  5.342797  213.199584  1.019622  0.000032
  6547.305  6547.300  0.500  5.371367  213.279813  0.991277  -0.000034
  6547.603  6547.600  0.500  5.398831  213.217297  0.964139  0.000069
  6547.899  6547.900  0.500  5.426244  213.204388  0.938012  0.000099
  6548.198  6548.200  0.500  5.450143  213.189941  0.915798  0.000002
  6548.499  6548.500  0.500  5.472367  213.090401  0.895251  -0.000016
  6548.799  6548.800  0.500  5.499139  213.157077  0.871874  0.000253
  6549.099  6549.100  0.500  5.526385  213.062085  0.848062  -0.000097
  6549.400  6549.400  0.500  5.557950  213.201057  0.822247  -0.000268
  6549.703  6549.700  0.500  5.588412  213.229720  0.797684  -0.000261
  6550.006  6550.000  0.500  5.616462  213.191780  0.775482  -0.000188
  6550.304  6550.300  0.500  5.641685  213.141538  0.755989  0.000017
  6550.606  6550.600  0.500  5.666792  213.357034  0.737990  -0.000063
  6550.902  6550.900  0.500  5.689091  213.300793  0.721525  -0.000132
  6551.200  6551.200  0.500  5.714060  213.328482  0.703824  0.000018
  6551.496  6551.500  0.500  5.738488  213.145601  0.686250  0.000038
  6551.801  6551.800  0.500  5.767008  213.120399  0.666876  -0.000284
  6552.098  6552.100  0.500  5.797794  213.160397  0.646780  0.000118
  6552.399  6552.400  0.500  5.829921  213.091872  0.626129  -0.000102
  6552.703  6552.700  0.500  5.866257  213.195270  0.604080  0.000029
  6553.001  6553.000  0.500  5.902721  213.155191  0.582340  -0.000164
  6553.303  6553.300  0.500  5.937277  213.059542  0.562308  -0.000046
  6553.601  6553.600  0.500  5.971345  213.129799  0.543653  -0.000287
  6553.899  6553.900  0.500  6.002001  213.123036  0.527223  -0.000084
  6554.199  6554.200  0.500  6.030505  213.208097  0.512612  -0.000230
  6554.499  6554.500  0.500  6.054033  213.027847  0.500269  -0.000086
  6554.801  6554.800  0.500  6.075616  213.132123  0.489827  0.000037
  6555.096  6555.100  0.500  6.091949  213.006960  0.481608  -0.000081
  6555.403  6555.400  0.500  6.108068  213.113372  0.474144  -0.000043
  6555.702  6555.700  0.500  6.117896  213.053708  0.469376  0.000144
  6556.004  6556.000  0.500  6.125591  212.959764  0.465572  -0.000335
  6556.301  6556.300  0.500  6.131906  213.099787  0.462946  -0.000195
  6556.604  6556.600  0.500  6.134695  213.036841  0.461520  -0.000249
  6556.903  6556.900  0.500  6.136851  213.043857  0.460541  -0.000183
  6557.200  6557.200  0.500  6.138314  213.730715  0.461350  0.000076
  6557.500  6557.500  0.500  6.139489  213.718932  0.460783  -0.000082
  6557.801  6557.800  0.500  6.140573  213.637115  0.460108  -0.000260
  6558.097  6558.100  0.500  6.141606  213.694697  0.459757  0.000057
  6558.401  6558.400  0.500  6.139372  213.563294  0.460502  -0.000043
  6558.702  6558.700  0.500  6.135715  213.456774  0.461958  -0.000097
  6559.004  6559.000  0.500  6.130914  213.548593  0.464381  -0.000131
  6559.305  6559.300  0.500  6.121657  213.469914  0.468527  -0.000041
  6559.605  6559.600  0.500  6.111573  213.609653  0.473586  -0.000072
  6559.906  6559.900  0.500  6.098723  213.599205  0.479687  -0.000071
  6560.207  6560.200  0.500  6.084611  213.430383  0.486120  -0.000049
  6560.504  6560.500  0.500  6.071510  213.181692  0.491957  -0.000178
  6560.803  6560.800  0.500  6.059386  213.068822  0.497693  -0.000108
  6561.103  6561.100  0.500  6.049005  213.029205  0.502794  -0.000234
  6561.406  6561.400  0.500  6.039211  213.123665  0.507967  0.000013
  6561.707  6561.700  0.500  6.036406  213.426845  0.510119  -0.000059
  6562.009  6562.000  0.500  6.030559  213.354238  0.512936  -0.000078
  6562.308  6562.300  0.500  6.029844  213.654196  0.514024  -0.000184
  6562.609  6562.600  0.500  6.027047  213.583329  0.515293  -0.000094
  6562.908  6562.900  0.500  6.022321  213.428917  0.517360  -0.000048
  6563.206  6563.200  0.500  6.021491  213.570852  0.518133  0.000088
  6563.503  6563.500  0.500  6.017583  213.432231  0.519825  -0.000161
  6563.804  6563.800  0.500  6.014212  213.455534  0.521637  -0.000138
  6564.002  6564.000  0.500  6.012009  213.489125  0.522870  0.000001
  6565.003  6564.990  0.500  5.997177  213.300441  0.530214  0.000182
  6566.008  6565.990  0.500  5.981456  213.563373  0.539279  -0.000188
  6567.010  6567.010  0.500  5.963664  213.390313  0.548515  -0.000307
  6568.048  6568.060  0.500  5.951011  213.433047  0.555611  -0.000109
  6569.114  6569.120  0.500  5.943773  213.382665  0.559514  -0.000094
  6570.202  6570.200  0.500  5.941273  213.376290  0.560898  -0.000082
  6571.302  6571.300  0.500  5.940619  213.306673  0.561082  -0.000134
  6572.422  6572.420  0.500  5.943256  213.412755  0.559883  0.000061
  6573.564  6573.560  0.500  5.938240  213.336983  0.562498  -0.000137
  6574.713  6574.710  0.500  5.926697  213.469194  0.569382  -0.000138
  6575.904  6575.890  0.500  5.904439  213.471824  0.582204  -0.000119
  6577.083  6577.080  0.500  5.876749  213.402653  0.598356  -0.000161
  6578.306  6578.300  0.500  5.849986  213.496243  0.614856  -0.000009
  6579.534  6579.530  0.500  5.824835  213.490471  0.630499  0.000152
  6580.790  6580.780  0.500  5.801758  213.540657  0.645371  0.000055
  6582.064  6582.050  0.500  5.779926  213.494818  0.659474  -0.000083
  6583.352  6583.340  0.500  5.761994  213.392182  0.671083  -0.000072
  6584.664  6584.650  0.500  5.750147  213.447111  0.679256  -0.000140
  6585.992  6585.980  0.500  5.742954  213.428067  0.684098  -0.000053
  6587.341  6587.330  0.500  5.736440  212.915686  0.686916  0.000017
  6588.710  6588.700  0.500  5.735458  213.327232  0.688920  -0.000179
  6590.092  6590.080  0.500  5.735795  213.329283  0.688694  -0.000034
  6591.500  6591.490  0.500  5.738847  213.360339  0.686696  -0.000042
  6592.922  6592.910  0.500  5.746458  213.354926  0.681471  -0.000343
  6594.359  6594.350  0.500  5.759145  213.364467  0.672911  -0.000186
  6595.821  6595.810  0.500  5.776259  213.475078  0.661835  -0.000212
  6597.299  6597.290  0.500  5.792676  213.429220  0.650918  0.000153
  6598.801  6598.790  0.500  5.803752  213.384285  0.643613  -0.000041
  6600.316  6600.310  0.500  5.814573  213.452722  0.636891  -0.000288
  6601.863  6601.850  0.500  5.824694  213.117370  0.629486  -0.000128
  6603.418  6603.410  0.500  5.831372  213.436287  0.626232  -0.000091
  6604.994  6604.980  0.500  5.831463  213.437618  0.626179  -0.000176
  6606.585  6606.580  0.500  5.827451  213.324655  0.628364  0.000101
  6608.207  6608.190  0.500  5.823380  213.420592  0.631211  0.000085
  6609.835  6609.830  0.500  5.817773  213.474844  0.634922  -0.000192
  6611.491  6611.480  0.500  5.810240  213.430350  0.639589  -0.000342
  6613.162  6613.150  0.500  5.801034  213.405690  0.645430  -0.000249
  6614.851  6614.840  0.500  5.793637  213.538124  0.650625  -0.000271
  6616.566  6616.550  0.500  5.782233  213.348747  0.657504  -0.000016
  6618.288  6618.280  0.500  5.775483  213.370495  0.662024  -0.000058
  6620.042  6620.030  0.500  5.769900  213.450568  0.665981  0.000043
  6621.792  6621.790  0.500  5.767660  213.514971  0.667675  -0.000138
  6623.595  6623.580  0.500  5.765459  213.374889  0.668708  0.000028
  6625.388  6625.380  0.500  5.768009  213.304356  0.666784  -0.000051
  6627.216  6627.210  0.500  5.772530  213.487939  0.664348  0.000034
  6629.059  6629.050  0.500  5.773620  213.086304  0.662375  -0.000015
  6630.919  6630.910  0.500  5.773969  213.429740  0.663211  -0.000057
  6632.801  6632.790  0.500  5.768813  213.289511  0.666202  -0.000014
  6634.694  6634.690  0.500  5.766014  213.578790  0.668975  -0.000054
  6636.616  6636.610  0.500  5.758238  213.420733  0.673699  -0.000046
  6638.562  6638.550  0.500  5.754357  213.462469  0.676451  -0.000038
  6640.525  6640.510  0.500  5.752732  213.496440  0.677658  0.000010
  6642.484  6642.480  0.500  5.751874  213.589930  0.678537  -0.000016
  6644.489  6644.480  0.500  5.748299  213.452869  0.680530  0.000110
  6646.504  6646.490  0.500  5.744253  213.374433  0.683038  -0.000219
  6648.532  6648.520  0.500  5.738236  213.379987  0.687179  -0.000077
  6650.587  6650.580  0.500  5.728705  213.377896  0.693752  -0.000001
  6652.657  6652.650  0.500  5.717078  213.448851  0.702099  0.000104
  6654.756  6654.740  0.500  5.703193  213.451326  0.711924  0.000110
  6656.860  6656.850  0.500  5.686616  213.334917  0.723429  -0.000237
  6658.988  6658.980  0.500  5.674637  213.518484  0.732777  -0.000207
  6661.129  6661.120  0.500  5.662456  213.537419  0.741824  -0.000013
  6663.301  6663.290  0.500  5.651426  213.588923  0.750232  -0.000197
  6665.482  6665.480  0.500  5.641292  213.449207  0.757377  -0.000088
  6667.692  6667.680  0.500  5.638092  213.580729  0.760274  -0.000130
  6669.912  6669.900  0.500  5.636378  213.506267  0.761312  0.000037
  6672.155  6672.150  0.500  5.638366  213.485280  0.759726  -0.000214
  6674.421  6674.410  0.500  5.640219  213.339833  0.757803  -0.000121
  6676.702  6676.690  0.500  5.643163  213.330010  0.755540  -0.000012
  6679.007  6678.990  0.500  5.645866  213.258553  0.753248  -0.000193
  6681.321  6681.310  0.500  5.649515  213.346243  0.750813  0.000004
  6683.657  6683.650  0.500  5.650218  213.299329  0.750120  -0.000133
  6686.014  6686.000  0.500  5.648246  213.084897  0.750846  0.000028
  6688.398  6688.380  0.500  5.649447  213.246340  0.750513  -0.000106
  6690.773  6690.770  0.500  5.647051  213.149562  0.751972  -0.000021
  6693.198  6693.190  0.500  5.644773  213.190048  0.753829  -0.000269
  6695.632  6695.620  0.500  5.640750  213.249465  0.757079  -0.000120
  6698.096  6698.070  0.500  5.633258  213.118869  0.762305  0.000103
  6700.561  6700.550  0.500  5.627319  213.229734  0.767245  -0.000079
  6703.048  6703.040  0.500  5.617466  213.129695  0.774479  -0.000045
  6705.563  6705.550  0.500  5.608112  213.150511  0.781834  -0.000008
  6708.090  6708.070  0.500  5.595853  213.021068  0.790997  -0.000189
  6710.629  6710.620  0.500  5.587715  213.170207  0.798018  -0.000324
  6713.203  6713.190  0.500  5.577470  213.008626  0.805625  -0.000067
  6715.782  6715.770  0.500  5.570891  213.036854  0.811050  -0.000002
  6718.393  6718.380  0.500  5.564661  212.822193  0.815296  -0.000060
  6721.014  6721.000  0.500  5.564609  212.981981  0.815950  -0.000142
  6723.649  6723.650  0.500  5.559883  212.875370  0.819406  -0.000082
  6726.327  6726.310  0.500  5.555896  212.861184  0.822624  0.000065
  6729.012  6728.990  0.500  5.551198  212.793090  0.826234  -0.000242
  6731.709  6731.690  0.500  5.543610  212.575403  0.831675  0.000162
  6734.406  6734.410  0.500  5.540380  212.663882  0.834713  -0.000168
  6737.164  6737.150  0.500  5.538859  212.705041  0.836146  -0.000103
  6739.900  6739.900  0.500  5.535028  212.650313  0.839139  0.000007
  6742.700  6742.680  0.500  5.531175  212.473724  0.841679  -0.000005
  6745.475  6745.470  0.500  5.527334  212.411981  0.844673  -0.000008
  6748.295  6748.290  0.500  5.522778  212.320149  0.848163  -0.000063
  6751.118  6751.120  0.500  5.518566  212.301753  0.851669  -0.000051
  6753.985  6753.970  0.500  5.512242  212.188689  0.856615  -0.000053
  6756.851  6756.850  0.500  5.504471  212.138633  0.863094  -0.000012
  6759.764  6759.740  0.500  5.493797  211.960602  0.871624  0.000093
  6762.652  6762.650  0.500  5.483918  211.936024  0.880176  0.000080
  6765.574  6765.570  0.500  5.470543  211.756324  0.891271  0.000109
  6768.532  6768.520  0.500  5.460660  211.710142  0.899927  0.000093
  6771.490  6771.490  0.500  5.453862  211.722650  0.906119  -0.000276
  6774.460  6774.470  0.500  5.446304  211.730108  0.913025  -0.000047
  6777.480  6777.480  0.500  5.438422  211.608553  0.919722  -0.000332
  6780.497  6780.500  0.500  5.430506  211.430874  0.926253  0.000012
  6783.552  6783.550  0.500  5.423896  211.172648  0.931257  -0.000212
  6786.623  6786.610  0.500  5.419517  211.013125  0.934637  0.000084
  6789.686  6789.690  0.500  5.417298  210.945911  0.936415  -0.000106
  6792.782  6792.790  0.500  5.411756  208.736602  0.931757  0.000076
  6795.901  6795.910  0.500  5.408852  210.079521  0.940479  -0.000107
  6799.060  6799.050  0.500  5.402870  210.545957  0.948223  0.000025
  6802.191  6802.200  0.500  5.399425  210.578945  0.951644  -0.000299
  6805.393  6805.380  0.500  5.394990  210.508829  0.955556  -0.000120
  6808.565  6808.570  0.500  5.391990  210.452257  0.958169  -0.000222
  6811.786  6811.790  0.500  5.379051  196.844709  0.907887  0.000109
  6815.013  6815.020  0.500  5.382021  208.965463  0.960932  -0.000253
  6818.260  6818.270  0.500  5.373617  209.928031  0.973505  0.000165
  6821.545  6821.550  0.500  5.353792  206.833923  0.978362  -0.000089
  6824.864  6824.840  0.500  5.358289  208.245180  0.980618  -0.000075
  6828.148  6828.150  0.500  5.348585  208.815746  0.992893  -0.000225
  6831.459  6831.470  0.500  5.340999  208.833432  1.000539  -0.000195
  6834.812  6834.820  0.500  5.334858  208.597874  1.005566  -0.000007
  6838.177  6838.190  0.500  5.327346  207.605840  1.008329  -0.000190
  6841.566  6841.570  0.500  5.331557  194.062169  0.938588  0.000079
  6844.967  6844.980  0.500  5.312043  207.645736  1.024075  -0.000164
  6848.388  6848.400  0.500  5.308341  207.658778  1.027938  -0.000109
  6851.833  6851.850  0.500  5.298975  207.354742  1.036092  -0.000170
  6855.326  6855.310  0.500  5.294182  207.231241  1.040450  0.000083
  6858.806  6858.790  0.500  5.286633  207.014990  1.047240  -0.000019
  6862.281  6862.290  0.500  5.277097  206.198143  1.053103  -0.000116
  6865.840  6865.810  0.500  5.271844  206.610190  1.060765  0.000065
  6869.356  6869.350  0.500  5.264642  206.323916  1.066952  0.000084
  6872.881  6872.900  0.500  5.255455  205.904141  1.074608  -0.000195
  6876.467  6876.480  0.500  5.249156  205.757415  1.080628  0.000228
  6880.067  6880.080  0.500  5.240716  205.404373  1.087917  0.000052
  6883.683  6883.690  0.500  5.234943  205.232501  1.093299  -0.000070
  6887.305  6887.320  0.500  5.226175  204.821414  1.100719  0.000050
  6890.971  6890.980  0.500  5.221781  204.699028  1.104905  -0.000091
  6894.631  6894.650  0.500  5.211403  204.234634  1.113899  -0.000047
  6898.336  6898.340  0.500  5.207194  204.154149  1.118156  -0.000137
  6902.036  6902.050  0.500  5.200133  203.796497  1.124107  -0.000011
  6905.773  6905.780  0.500  5.190199  203.283371  1.132471  0.000027
  6909.502  6909.520  0.500  5.181707  202.931492  1.140152  -0.000231
  6913.282  6913.290  0.500  5.174630  202.575363  1.146234  -0.000000
  6917.066  6917.080  0.500  5.166098  202.163073  1.153703  -0.000187
  6920.865  6920.880  0.500  5.158120  201.668100  1.160097  -0.000223
  6924.690  6924.710  0.500  5.150430  201.358511  1.167258  0.000058
  6928.536  6928.550  0.500  5.140983  200.856212  1.175397  0.000161
  6932.403  6932.410  0.500  5.131744  200.500735  1.184208  -0.000329
  6936.280  6936.290  0.500  5.126506  200.329241  1.189408  0.000007
  6940.190  6940.190  0.500  5.119349  199.941069  1.195631  -0.000131
  6944.097  6944.110  0.500  5.111716  199.557058  1.202477  -0.000036
  6948.041  6948.050  0.500  5.103767  199.123142  1.209439  0.000013
  6951.998  6952.010  0.500  5.097266  198.806057  1.215388  -0.000223
  6955.995  6955.980  0.500  5.087679  198.359847  1.224342  -0.000069
  6959.986  6959.980  0.500  5.081681  197.983193  1.229369  -0.000088
  6964.002  6963.990  0.500  5.072505  197.506826  1.237717  0.000100
  6968.040  6968.030  0.500  5.067844  197.177113  1.241423  -0.000122
  6972.098  6972.080  0.500  5.057116  196.736161  1.252007  -0.000206
  6976.164  6976.150  0.500  5.050005  196.392264  1.258738  0.000085
  6980.260  6980.240  0.500  5.042828  195.970107  1.265079  0.000032
  6984.361  6984.350  0.500  5.034617  195.533081  1.272664  -0.000308
  6988.491  6988.480  0.500  5.028835  195.234992  1.278093  0.000100
  6992.645  6992.630  0.500  5.022271  194.937749  1.284551  -0.000234
  6996.803  6996.790  0.500  5.013157  194.466489  1.293178  -0.000202
  7000.996  7000.980  0.500  5.003984  194.059727  1.302365  0.000039
  7005.172  7005.180  0.500  4.998150  193.864020  1.308665  0.000079
  7009.426  7009.410  0.500  4.988179  193.410825  1.318689  0.000207
  7013.642  7013.650  0.500  4.980176  193.050101  1.326805  0.000194
  7017.915  7017.910  0.500  4.970577  192.610358  1.336550  0.000046
  7022.181  7022.190  0.500  4.962360  192.224970  1.344882  0.000149
  7026.478  7026.490  0.500  4.952485  191.847227  1.355559  -0.000217
  7030.803  7030.810  0.500  4.942040  191.360229  1.366315  0.000042
  7035.139  7035.150  0.500  4.934931  191.017412  1.373598  -0.000134
  7039.501  7039.510  0.500  4.927132  190.534603  1.380853  -0.000074
  7043.872  7043.890  0.500  4.920854  190.199671  1.387108  -0.000044
  7048.259  7048.280  0.500  4.912062  189.728708  1.395892  -0.000090
  7052.688  7052.700  0.500  4.904078  189.309692  1.403974  -0.000137
  7057.117  7057.130  0.500  4.900088  189.072727  1.407822  -0.000232
  7061.564  7061.580  0.500  4.887306  188.114444  1.418704  0.000060
  7066.037  7066.050  0.500  4.881162  188.290230  1.428782  0.000071
  7070.524  7070.540  0.500  4.878273  186.588825  1.419969  0.000074
  7075.026  7075.050  0.500  4.866430  185.808020  1.430873  -0.000082
  7079.560  7079.580  0.500  4.860299  187.036572  1.449190  -0.000040
  7084.122  7084.130  0.500  4.852688  186.370484  1.455062  0.000047
  7088.685  7088.700  0.500  4.846424  186.343599  1.463994  -0.000096
  7093.270  7093.280  0.500  4.839172  186.042351  1.472265  0.000124
  7097.869  7097.890  0.500  4.829884  185.702646  1.483290  0.000114
  7102.491  7102.510  0.500  4.820766  185.278874  1.493460  0.000062
  7107.150  7107.160  0.500  4.814776  184.987710  1.500073  0.000012
  7111.802  7111.820  0.500  4.803798  184.336749  1.511294  -0.000130
  7116.484  7116.500  0.500  4.796740  183.802110  1.517584  0.000087
  7121.184  7121.200  0.500  4.789226  183.270122  1.524604  -0.000024
  7125.903  7125.920  0.500  4.781020  182.741641  1.532734  0.000244
  7130.641  7130.660  0.500  4.774024  182.065306  1.537782  0.000035
  7135.392  7135.410  0.500  4.768089  181.691754  1.543762  0.000183
  7140.172  7140.190  0.500  4.759554  181.382826  1.554347  -0.000184
  7144.977  7144.990  0.500  4.751282  181.047854  1.564364  -0.000076
  7149.783  7149.800  0.500  4.742898  180.818347  1.575535  -0.000108
  7154.633  7154.630  0.500  4.734096  180.457236  1.586290  -0.000131
  7159.470  7159.490  0.500  4.726876  180.164422  1.595191  0.000065
  7164.342  7164.360  0.500  4.718552  179.734691  1.604689  0.000164
  7169.231  7169.250  0.500  4.710182  179.321400  1.614456  -0.000128
  7174.141  7174.160  0.500  4.702626  178.931502  1.623164  0.000018
  7179.075  7179.090  0.500  4.692496  178.566000  1.636341  0.000078

File: _static/March2024/BMM/Mn_Manganosite.001
# XDI/1.0 BlueSky/1.11.0 BMM/2023-2.1-py310-tiled
# Beamline.name: BMM (06BM) -- Beamline for Materials Measurement (NIST)
# Beamline.xray_source: NSLS-II three-pole wiggler
# Beamline.collimation: paraboloid mirror, 5 nm Rh on 30 nm Pt
# Beamline.focusing: not in use
# Beamline.harmonic_rejection: flat mirror, Si stripe, pitch = 7.0 mrad relative to beam
# Beamline.software: Bluesky 1.11.0, Ophyd 1.8.0, DataBroker 2.0.0b23, Python 3.10.8, 2023-2.1-py310-tiled
# Detector.I0: 10 cm N2
# Detector.I1: 25 cm N2
# Detector.I2: 25 cm N2
# Element.symbol: Mn
# Element.edge: K
# Element.reference: Mn
# Element.reference_material: Mn metal powder
# Facility.name: NSLS-II
# Facility.energy: 3.0
# Facility.current: 399.4
# Facility.mode: top-off
# Facility.GUP: 315355
# Facility.SAF: 313563
# Facility.cycle: 2024-1
# Mono.name: Si(111)
# Mono.d_spacing: 3.1354173
# Mono.encoder_resolution: 0.0000050 deg/ct
# Mono.angle_offset: 16.0891518 deg
# Mono.scan_mode: pseudo channel cut
# Mono.scan_type: step
# Mono.direction: forward in energy
# Sample.name: MnO
# Sample.prep: PEG pellet
# Sample.x: 90.630 mm
# Sample.y: 81.961 mm
# Sample.SDD_position: 205.000 mm
# Scan.experimenters: XAS course 2024
# Scan.edge_energy: 6539.0
# Scan.start_time: 2024-03-21T10:10:54
# Scan.end_time: 2024-03-21T10:17:44
# Scan.transient_id: 5285
# Scan.uid: 53dd7aaf-000a-47c7-a8ad-247a63687b4b
# Scan.hdf5file: None
# Scan.plot_hint: ln(I0/It)  --  ln($5/$6)
# Column.1: energy eV
# Column.2: requested_energy eV
# Column.3: measurement_time seconds
# Column.4: xmu 
# Column.5: I0 nA
# Column.6: It nA
# Column.7: Ir nA
# ///////////
# Welcome to BMM
# -----------
# energy  requested_energy  measurement_time  xmu  I0  It  Ir
  6339.011  6339.000  0.500  5.449465  212.247735  0.912369  0.004418
  6349.017  6349.000  0.500  5.428886  212.513723  0.932506  0.004555
  6359.000  6359.000  0.500  5.408446  212.662000  0.952427  0.004237
  6369.001  6369.000  0.500  5.386541  212.822082  0.974253  0.004890
  6379.013  6379.000  0.500  5.366791  213.097151  0.994969  0.005041
  6389.019  6389.000  0.500  5.345464  213.265532  1.017221  0.005183
  6399.015  6399.000  0.500  5.326481  213.563059  1.038162  0.005177
  6409.013  6409.000  0.500  5.306628  213.780306  1.060055  0.005341
  6419.016  6419.000  0.500  5.286671  214.028672  1.082679  0.005693
  6429.008  6429.000  0.500  5.267203  214.051449  1.104081  0.005866
  6439.010  6439.000  0.500  5.248327  214.167940  1.125732  0.005948
  6449.009  6449.000  0.500  5.228291  213.385751  1.144320  0.006104
  6459.014  6459.000  0.500  5.217795  212.583870  1.152048  0.006014
  6468.982  6469.000  0.500  5.183559  213.758948  1.198763  0.006359
  6478.985  6479.000  0.500  5.154985  213.077817  1.229580  0.006606
  6488.983  6489.000  0.500  5.138087  214.013755  1.256026  0.006965
  6498.986  6499.000  0.500  5.120355  214.113213  1.279091  0.006894
  6508.993  6509.000  0.500  5.103108  214.265835  1.302271  0.007342
  6510.994  6511.000  0.500  5.099831  214.235433  1.306360  0.007238
  6512.986  6513.000  0.500  5.096934  214.335022  1.310759  0.007186
  6514.990  6515.000  0.500  5.094475  214.342805  1.314033  0.007103
  6516.987  6517.000  0.500  5.090606  214.321474  1.318996  0.007286
  6518.993  6519.000  0.500  5.086041  214.203144  1.324300  0.007149
  6520.992  6521.000  0.500  5.083817  214.331798  1.328045  0.007261
  6522.994  6523.000  0.500  5.080988  214.382249  1.332122  0.007211
  6524.996  6525.000  0.500  5.079123  214.402981  1.334737  0.007343
  6526.995  6527.000  0.500  5.076825  214.351147  1.337485  0.007347
  6528.997  6529.000  0.500  5.076637  214.513279  1.338747  0.007120
  6529.288  6529.300  0.500  5.074980  214.399809  1.340259  0.006938
  6529.584  6529.600  0.500  5.074560  214.396329  1.340800  0.007326
  6529.887  6529.900  0.500  5.075315  214.454584  1.340152  0.007081
  6530.188  6530.200  0.500  5.075796  214.544302  1.340068  0.007015
  6530.486  6530.500  0.500  5.075122  214.456220  1.340421  0.007003
  6530.784  6530.800  0.500  5.075815  214.499010  1.339759  0.006941
  6531.083  6531.100  0.500  5.075700  214.516583  1.340023  0.006936
  6531.390  6531.400  0.500  5.074063  214.402424  1.341505  0.006922
  6531.688  6531.700  0.500  5.075514  214.580985  1.340675  0.006994
  6531.986  6532.000  0.500  5.074788  214.453296  1.340851  0.006749
  6532.288  6532.300  0.500  5.076792  214.636233  1.339308  0.006807
  6532.589  6532.600  0.500  5.075032  214.560921  1.341196  0.006985
  6532.889  6532.900  0.500  5.075964  214.578607  1.340056  0.006818
  6533.194  6533.200  0.500  5.075809  214.578515  1.340264  0.006704
  6533.492  6533.500  0.500  5.075979  214.544282  1.339822  0.006584
  6533.792  6533.800  0.500  5.076303  214.555477  1.339458  0.006611
  6534.090  6534.100  0.500  5.076922  214.572658  1.338737  0.006398
  6534.392  6534.400  0.500  5.076650  214.511861  1.338722  0.006602
  6534.688  6534.700  0.500  5.077090  214.521580  1.338193  0.006291
  6534.992  6535.000  0.500  5.078034  214.596389  1.337396  0.006392
  6535.289  6535.300  0.500  5.076808  214.465071  1.338219  0.006102
  6535.594  6535.600  0.500  5.077353  214.461954  1.337469  0.006113
  6535.891  6535.900  0.500  5.078235  214.507035  1.336571  0.005941
  6536.198  6536.200  0.500  5.079965  214.566549  1.334631  0.005516
  6536.494  6536.500  0.500  5.080013  214.549741  1.334463  0.005433
  6536.793  6536.800  0.500  5.082104  214.632930  1.332191  0.005168
  6537.095  6537.100  0.500  5.082571  214.509033  1.330800  0.004679
  6537.395  6537.400  0.500  5.085566  214.634637  1.327598  0.004162
  6537.694  6537.700  0.500  5.087652  214.581659  1.324504  0.003324
  6537.994  6538.000  0.500  5.090526  214.587524  1.320739  0.002588
  6538.294  6538.300  0.500  5.095892  214.634819  1.313961  0.001648
  6538.596  6538.600  0.500  5.103365  214.627868  1.304136  0.001498
  6538.899  6538.900  0.500  5.111599  214.589139  1.293209  0.001167
  6539.201  6539.200  0.500  5.119057  214.544083  1.283329  0.000753
  6539.499  6539.500  0.500  5.124786  214.650480  1.276631  0.000710
  6539.798  6539.800  0.500  5.127519  214.613868  1.272930  0.000617
  6540.100  6540.100  0.500  5.127154  214.471507  1.272550  0.000665
  6540.399  6540.400  0.500  5.126680  214.429503  1.272905  0.000467
  6540.698  6540.700  0.500  5.124790  214.412575  1.275212  0.000372
  6540.998  6541.000  0.500  5.128041  214.608807  1.272236  0.000511
  6541.296  6541.300  0.500  5.133829  214.650902  1.265141  0.000427
  6541.593  6541.600  0.500  5.141195  214.551859  1.255278  0.000233
  6541.895  6541.900  0.500  5.155341  214.516724  1.237443  0.000406
  6542.196  6542.200  0.500  5.177764  214.677957  1.210914  0.000332
  6542.497  6542.500  0.500  5.204928  214.476273  1.177356  0.000199
  6542.801  6542.800  0.500  5.245029  214.695594  1.132234  0.000367
  6543.102  6543.100  0.500  5.291698  214.668366  1.080471  0.000387
  6543.404  6543.400  0.500  5.346104  214.558206  1.022731  0.000025
  6543.700  6543.700  0.500  5.410423  214.611122  0.959258  -0.000182
  6544.006  6544.000  0.500  5.477313  214.658139  0.897388  0.000165
  6544.302  6544.300  0.500  5.538149  214.640448  0.844353  0.000139
  6544.603  6544.600  0.500  5.593531  214.642345  0.798869  0.000014
  6544.894  6544.900  0.500  5.636678  214.556361  0.764827  0.000210
  6545.197  6545.200  0.500  5.673908  214.484912  0.736630  0.000110
  6545.497  6545.500  0.500  5.704334  214.529758  0.714705  -0.000173
  6545.796  6545.800  0.500  5.730277  214.650722  0.696795  -0.000009
  6546.100  6546.100  0.500  5.753897  214.667166  0.680581  0.000104
  6546.403  6546.400  0.500  5.777204  214.580125  0.664633  -0.000005
  6546.701  6546.700  0.500  5.806123  214.626592  0.645828  0.000053
  6547.004  6547.000  0.500  5.836002  214.601460  0.626742  -0.000121
  6547.303  6547.300  0.500  5.868430  214.658228  0.606905  -0.000181
  6547.601  6547.600  0.500  5.899909  214.559784  0.587828  0.000022
  6547.902  6547.900  0.500  5.934860  214.610942  0.567773  -0.000298
  6548.202  6548.200  0.500  5.972322  214.540389  0.546717  -0.000010
  6548.503  6548.500  0.500  6.017113  214.498991  0.522669  -0.000046
  6548.799  6548.800  0.500  6.072402  214.622577  0.494840  -0.000147
  6549.102  6549.100  0.500  6.142320  214.627836  0.461435  -0.000078
  6549.404  6549.400  0.500  6.221050  214.466352  0.426179  -0.000070
  6549.700  6549.700  0.500  6.308575  214.611151  0.390727  -0.000223
  6550.003  6550.000  0.500  6.383959  214.425857  0.362042  -0.000153
  6550.303  6550.300  0.500  6.438634  214.430667  0.342787  -0.000270
  6550.602  6550.600  0.500  6.476662  214.557515  0.330191  -0.000229
  6550.900  6550.900  0.500  6.498879  214.466931  0.322800  -0.000014
  6551.198  6551.200  0.500  6.515937  214.511116  0.317405  -0.000103
  6551.498  6551.500  0.500  6.530495  214.486676  0.312783  -0.000064
  6551.798  6551.800  0.500  6.545086  214.578629  0.308384  -0.000331
  6552.098  6552.100  0.500  6.559815  214.486732  0.303745  -0.000233
  6552.401  6552.400  0.500  6.579108  214.582536  0.298074  -0.000113
  6552.696  6552.700  0.500  6.604356  214.591207  0.290654  -0.000117
  6553.005  6553.000  0.500  6.636475  214.564636  0.281432  -0.000279
  6553.301  6553.300  0.500  6.673341  214.559368  0.271239  -0.000198
  6553.606  6553.600  0.500  6.710789  214.524800  0.261228  0.000045
  6553.901  6553.900  0.500  6.736127  214.419371  0.254567  -0.000177
  6554.207  6554.200  0.500  6.750215  214.523279  0.251127  0.000077
  6554.503  6554.500  0.500  6.736852  214.492623  0.254469  -0.000025
  6554.803  6554.800  0.500  6.697146  214.527314  0.264819  -0.000114
  6555.096  6555.100  0.500  6.637220  214.533676  0.281182  -0.000124
  6555.396  6555.400  0.500  6.562419  214.511500  0.302990  -0.000022
  6555.695  6555.700  0.500  6.485102  214.518452  0.327356  -0.000336
  6556.002  6556.000  0.500  6.407408  214.599100  0.353937  -0.000302
  6556.301  6556.300  0.500  6.332670  214.464052  0.381163  -0.000123
  6556.604  6556.600  0.500  6.265361  214.507462  0.407784  -0.000172
  6556.905  6556.900  0.500  6.207889  214.567492  0.432028  -0.000038
  6557.203  6557.200  0.500  6.158682  214.529359  0.453738  -0.000361
  6557.506  6557.500  0.500  6.118241  214.471255  0.472336  -0.000204
  6557.802  6557.800  0.500  6.086291  214.452492  0.487628  -0.000328
  6558.101  6558.100  0.500  6.060403  214.427268  0.500358  -0.000128
  6558.396  6558.400  0.500  6.037934  214.350525  0.511544  -0.000239
  6558.695  6558.700  0.500  6.023680  214.390100  0.518984  -0.000324
  6558.997  6559.000  0.500  6.011327  214.370983  0.525388  -0.000122
  6559.305  6559.300  0.500  6.003730  214.462288  0.529620  -0.000274
  6559.605  6559.600  0.500  5.998482  214.490395  0.532476  -0.000075
  6559.906  6559.900  0.500  5.992195  214.512335  0.535889  -0.000293
  6560.207  6560.200  0.500  5.986110  214.423222  0.538936  -0.000147
  6560.504  6560.500  0.500  5.978888  214.273403  0.542463  -0.000034
  6560.808  6560.800  0.500  5.970276  214.084124  0.546671  -0.000186
  6561.105  6561.100  0.500  5.961775  214.070554  0.551304  -0.000119
  6561.402  6561.400  0.500  5.951968  214.173177  0.557004  0.000061
  6561.699  6561.700  0.500  5.944351  214.398660  0.561854  -0.000016
  6562.004  6562.000  0.500  5.936968  214.348530  0.565885  -0.000274
  6562.297  6562.300  0.500  5.933637  214.426877  0.567981  -0.000234
  6562.607  6562.600  0.500  5.931728  214.554843  0.569406  -0.000292
  6562.903  6562.900  0.500  5.931045  214.447413  0.569509  -0.000101
  6563.206  6563.200  0.500  5.931546  214.366254  0.569008  0.000054
  6563.501  6563.500  0.500  5.935222  214.405376  0.567024  -0.000216
  6563.802  6563.800  0.500  5.941597  214.502742  0.563677  -0.000284
  6564.003  6564.000  0.500  5.944841  214.327068  0.561391  -0.000162
  6565.001  6564.990  0.500  5.985128  214.515559  0.539698  -0.000290
  6566.004  6565.990  0.500  6.049964  214.474802  0.505720  -0.000149
  6567.021  6567.010  0.500  6.115239  214.454834  0.473719  -0.000196
  6568.077  6568.060  0.500  6.130828  214.486179  0.466460  -0.000215
  6569.138  6569.120  0.500  6.091560  214.502842  0.485179  0.000039
  6570.199  6570.200  0.500  6.027286  214.293722  0.516883  -0.000327
  6571.296  6571.300  0.500  5.966024  214.359701  0.549708  -0.000146
  6572.425  6572.420  0.500  5.928801  214.311210  0.570426  -0.000088
  6573.564  6573.560  0.500  5.917173  214.341185  0.577178  -0.000188
  6574.715  6574.710  0.500  5.915812  214.287931  0.577821  -0.000004
  6575.893  6575.890  0.500  5.917339  214.368134  0.577155  0.000043
  6577.085  6577.080  0.500  5.915347  214.373125  0.578320  -0.000060
  6578.306  6578.300  0.500  5.906867  215.243619  0.585613  -0.000041
  6579.541  6579.530  0.500  5.898268  215.128233  0.590354  -0.000313
  6580.790  6580.780  0.500  5.900821  215.158802  0.588932  -0.000139
  6582.055  6582.050  0.500  5.910430  215.206149  0.583428  0.000131
  6583.352  6583.340  0.500  5.923141  215.059177  0.575666  -0.000248
  6584.653  6584.650  0.500  5.937587  215.057159  0.567405  -0.000096
  6585.986  6585.980  0.500  5.946446  215.238614  0.562874  -0.000215
  6587.338  6587.330  0.500  5.952911  214.830353  0.558186  -0.000105
  6588.705  6588.700  0.500  5.983215  215.042488  0.542060  -0.000005
  6590.094  6590.080  0.500  6.039838  215.064507  0.512272  -0.000230
  6591.491  6591.490  0.500  6.101128  215.129516  0.481963  -0.000157
  6592.924  6592.910  0.500  6.149880  215.034725  0.458828  -0.000025
  6594.359  6594.350  0.500  6.178891  215.041048  0.445721  0.000044
  6595.824  6595.810  0.500  6.182809  215.097622  0.444095  -0.000029
  6597.303  6597.290  0.500  6.173145  215.060106  0.448329  -0.000110
  6598.797  6598.790  0.500  6.164143  215.029754  0.452319  -0.000098
  6600.319  6600.310  0.500  6.140014  214.990265  0.463281  -0.000220
  6601.861  6601.850  0.500  6.097968  214.681713  0.482482  -0.000073
  6603.418  6603.410  0.500  6.054800  214.947476  0.504390  -0.000137
  6604.992  6604.980  0.500  6.019669  215.092165  0.522776  -0.000270
  6606.591  6606.580  0.500  5.990459  215.140125  0.538391  -0.000190
  6608.198  6608.190  0.500  5.970457  215.107738  0.549186  -0.000256
  6609.840  6609.830  0.500  5.954970  215.101630  0.557742  -0.000205
  6611.486  6611.480  0.500  5.931679  215.170997  0.571069  -0.000115
  6613.163  6613.150  0.500  5.903899  215.168851  0.587150  -0.000191
  6614.855  6614.840  0.500  5.881272  215.133000  0.600486  -0.000125
  6616.558  6616.550  0.500  5.869510  215.158435  0.607663  -0.000189
  6618.294  6618.280  0.500  5.871107  215.144402  0.606653  -0.000109
  6620.040  6620.030  0.500  5.883590  215.008099  0.598748  -0.000239
  6621.807  6621.790  0.500  5.905595  214.928472  0.585500  -0.000197
  6623.590  6623.580  0.500  5.926650  215.004099  0.573502  -0.000167
  6625.394  6625.380  0.500  5.934718  215.015555  0.568924  -0.000194
  6627.222  6627.210  0.500  5.929814  215.128205  0.572021  -0.000230
  6629.063  6629.050  0.500  5.917579  214.771689  0.578103  -0.000076
  6630.922  6630.910  0.500  5.910742  215.183576  0.583185  -0.000205
  6632.801  6632.790  0.500  5.905553  215.118457  0.586042  0.000079
  6634.702  6634.690  0.500  5.906803  215.068284  0.585173  -0.000151
  6636.622  6636.610  0.500  5.918404  215.066834  0.578420  0.000008
  6638.562  6638.550  0.500  5.940300  215.038878  0.565819  -0.000242
  6640.525  6640.510  0.500  5.962921  214.979365  0.553010  -0.000178
  6642.489  6642.480  0.500  5.971784  214.902511  0.547934  -0.000144
  6644.492  6644.480  0.500  5.964412  214.971991  0.552168  -0.000047
  6646.508  6646.490  0.500  5.944875  215.094648  0.563382  -0.000098
  6648.528  6648.520  0.500  5.920496  215.115167  0.577341  -0.000240
  6650.595  6650.580  0.500  5.891964  215.183747  0.594240  -0.000078
  6652.661  6652.650  0.500  5.860010  215.039281  0.613124  -0.000302
  6654.752  6654.740  0.500  5.830814  215.000311  0.631174  -0.000239
  6656.860  6656.850  0.500  5.813625  215.036965  0.642226  0.000060
  6658.992  6658.980  0.500  5.814996  214.969925  0.641146  -0.000104
  6661.129  6661.120  0.500  5.838190  215.071512  0.626743  -0.000176
  6663.299  6663.290  0.500  5.867961  215.115783  0.608484  -0.000157
  6665.497  6665.480  0.500  5.890335  214.982570  0.594653  -0.000031
  6667.692  6667.680  0.500  5.901327  215.097849  0.588467  0.000001
  6669.914  6669.900  0.500  5.890886  214.944434  0.594220  -0.000191
  6672.159  6672.150  0.500  5.872238  214.950587  0.605422  -0.000202
  6674.421  6674.410  0.500  5.852050  214.916245  0.617669  0.000031
  6676.698  6676.690  0.500  5.839062  214.940093  0.625813  0.000040
  6679.001  6678.990  0.500  5.836197  214.950132  0.627639  -0.000018
  6681.315  6681.310  0.500  5.840619  215.049439  0.625158  -0.000317
  6683.659  6683.650  0.500  5.842455  214.986986  0.623830  -0.000040
  6686.016  6686.000  0.500  5.845745  214.906862  0.621549  -0.000288
  6688.388  6688.380  0.500  5.852534  214.923478  0.617391  -0.000184
  6690.777  6690.770  0.500  5.857534  214.983295  0.614483  -0.000007
  6693.202  6693.190  0.500  5.855057  214.914371  0.615810  -0.000167
  6695.632  6695.620  0.500  5.846594  215.022191  0.621355  -0.000188
  6698.077  6698.070  0.500  5.830009  214.921303  0.631450  -0.000380
  6700.564  6700.550  0.500  5.807076  214.877362  0.645966  -0.000185
  6703.055  6703.040  0.500  5.779557  214.799845  0.663750  -0.000260
  6705.559  6705.550  0.500  5.752503  214.905493  0.682287  -0.000154
  6708.083  6708.070  0.500  5.727706  214.849635  0.699235  -0.000171
  6710.634  6710.620  0.500  5.706941  214.588654  0.713040  -0.000185
  6713.201  6713.190  0.500  5.699507  214.702398  0.718741  -0.000027
  6715.778  6715.770  0.500  5.699319  214.600015  0.718533  0.000099
  6718.388  6718.380  0.500  5.711305  214.671961  0.710211  -0.000075
  6721.016  6721.000  0.500  5.723107  214.608246  0.701670  -0.000210
  6723.660  6723.650  0.500  5.734500  214.643063  0.693834  -0.000172
  6726.312  6726.310  0.500  5.742269  214.605340  0.688343  -0.000103
  6729.010  6728.990  0.500  5.744079  214.385516  0.686394  -0.000003
  6731.707  6731.690  0.500  5.745653  214.372543  0.685273  0.000058
  6734.431  6734.410  0.500  5.742978  214.358589  0.687064  -0.000055
  6737.159  6737.150  0.500  5.736643  214.235553  0.691034  -0.000172
  6739.914  6739.900  0.500  5.732260  214.296131  0.694266  0.000005
  6742.696  6742.680  0.500  5.725820  214.133407  0.698220  -0.000220
  6745.473  6745.470  0.500  5.717885  214.058308  0.703536  -0.000108
  6748.291  6748.290  0.500  5.709591  213.955417  0.709054  -0.000151
  6751.135  6751.120  0.500  5.703474  213.875267  0.713138  -0.000111
  6753.985  6753.970  0.500  5.695529  213.869068  0.718805  -0.000237
  6756.857  6756.850  0.500  5.683642  213.842053  0.727308  0.000061
  6759.754  6759.740  0.500  5.672757  213.772107  0.735029  -0.000138
  6762.644  6762.650  0.500  5.661452  213.546877  0.742602  -0.000293
  6765.591  6765.570  0.500  5.657263  213.524945  0.745642  -0.000254
  6768.526  6768.520  0.500  5.654180  213.462152  0.747725  -0.000192
  6771.488  6771.490  0.500  5.645884  213.316120  0.753438  -0.000292
  6774.497  6774.470  0.500  5.636576  213.321011  0.760501  -0.000145
  6777.476  6777.480  0.500  5.621554  213.175849  0.771486  -0.000115
  6780.501  6780.500  0.500  5.608910  213.148505  0.781203  0.000055
  6783.554  6783.550  0.500  5.597146  212.905080  0.789544  -0.000104
  6786.608  6786.610  0.500  5.591181  212.859557  0.794098  -0.000203
  6789.689  6789.690  0.500  5.587449  212.683123  0.796406  -0.000058
  6792.782  6792.790  0.500  5.579969  210.396387  0.793759  -0.000003
  6795.911  6795.910  0.500  5.577293  211.432098  0.799804  -0.000287
  6799.050  6799.050  0.500  5.579124  212.097981  0.800855  -0.000153
  6802.193  6802.200  0.500  5.579661  212.087999  0.800387  -0.000311
  6805.379  6805.380  0.500  5.578432  212.001778  0.801046  -0.000222
  6808.563  6808.570  0.500  5.573460  211.847293  0.804452  -0.000195
  6811.786  6811.790  0.500  5.557972  198.228837  0.764487  -0.000044
  6815.017  6815.020  0.500  5.564821  210.494662  0.806250  0.000000
  6818.262  6818.270  0.500  5.558090  210.931175  0.813379  -0.000210
  6821.566  6821.550  0.500  5.537976  207.837439  0.817733  -0.000228
  6824.849  6824.840  0.500  5.537340  209.186217  0.823563  -0.000140
  6828.174  6828.150  0.500  5.524853  209.796010  0.836342  0.000162
  6831.469  6831.470  0.500  5.513004  209.680293  0.845844  -0.000056
  6834.842  6834.820  0.500  5.505852  209.385116  0.850716  -0.000171
  6838.185  6838.190  0.500  5.503599  208.717717  0.849917  -0.000026
  6841.566  6841.570  0.500  5.503293  194.420485  0.791940  -0.000049
  6844.973  6844.980  0.500  5.489757  208.538265  0.861022  -0.000026
  6848.394  6848.400  0.500  5.483332  208.449446  0.866203  -0.000110
  6851.844  6851.850  0.500  5.474249  208.301010  0.873484  -0.000139
  6855.298  6855.310  0.500  5.464994  208.027631  0.880449  -0.000040
  6858.794  6858.790  0.500  5.456444  207.728597  0.886733  0.000056
  6862.279  6862.290  0.500  5.454010  207.182762  0.886558  0.000082
  6865.820  6865.810  0.500  5.448267  207.429484  0.892726  -0.000118
  6869.338  6869.350  0.500  5.441894  207.062620  0.896845  0.000078
  6872.883  6872.900  0.500  5.439419  206.879276  0.898271  -0.000391
  6876.491  6876.480  0.500  5.432414  206.479919  0.902839  -0.000089
  6880.069  6880.080  0.500  5.427909  206.210854  0.905734  -0.000129
  6883.683  6883.690  0.500  5.422734  206.040961  0.909683  -0.000259
  6887.311  6887.320  0.500  5.418375  205.778676  0.912494  -0.000003
  6890.981  6890.980  0.500  5.409984  205.472370  0.918813  -0.000103
  6894.645  6894.650  0.500  5.397993  205.131112  0.928353  -0.000063
  6898.334  6898.340  0.500  5.386389  204.867444  0.937981  -0.000094
  6902.038  6902.050  0.500  5.374898  204.507792  0.947156  -0.000148
  6905.773  6905.780  0.500  5.365370  204.245257  0.954996  -0.000234
  6909.510  6909.520  0.500  5.352608  203.712783  0.964740  0.000023
  6913.286  6913.290  0.500  5.346907  203.309575  0.968335  0.000027
  6917.068  6917.080  0.500  5.341215  202.947619  0.972129  -0.000118
  6920.871  6920.880  0.500  5.335465  202.519878  0.975674  -0.000160
  6924.700  6924.710  0.500  5.327589  202.089135  0.981296  -0.000203
  6928.544  6928.550  0.500  5.318720  201.671206  0.987992  -0.000186
  6932.401  6932.410  0.500  5.310572  201.252585  0.994006  -0.000271
  6936.288  6936.290  0.500  5.300936  200.808759  1.001418  -0.000094
  6940.184  6940.190  0.500  5.292731  200.490566  1.008068  0.000007
  6944.105  6944.110  0.500  5.284697  200.176747  1.014610  0.000042
  6948.045  6948.050  0.500  5.275931  199.717278  1.021193  -0.000075
  6952.015  6952.010  0.500  5.269353  199.315461  1.025864  -0.000234
  6955.974  6955.980  0.500  5.260863  198.899097  1.032450  -0.000105
  6959.975  6959.980  0.500  5.252929  198.515700  1.038668  -0.000105
  6963.986  6963.990  0.500  5.246372  198.180255  1.043735  -0.000103
  6968.015  6968.030  0.500  5.243549  197.913597  1.045276  0.000044
  6972.076  6972.080  0.500  5.237632  197.654820  1.050105  -0.000163
  6976.140  6976.150  0.500  5.225640  197.722547  1.063138  -0.000012
  6980.239  6980.240  0.500  5.215547  197.250080  1.071356  -0.000071
  6984.350  6984.350  0.500  5.207829  196.906494  1.077776  0.000058
  6988.479  6988.480  0.500  5.199208  196.596679  1.085398  -0.000213
  6992.623  6992.630  0.500  5.188988  196.171797  1.094178  -0.000168
  6996.788  6996.790  0.500  5.179782  195.778825  1.102085  -0.000197
  7000.971  7000.980  0.500  5.168469  195.326397  1.112047  -0.000121
  7005.197  7005.180  0.500  5.159348  194.886448  1.119709  0.000141
  7009.426  7009.410  0.500  5.153067  194.499316  1.124526  0.000062
  7013.646  7013.650  0.500  5.143863  194.031169  1.132192  -0.000026
  7017.905  7017.910  0.500  5.135718  193.626572  1.139071  -0.000146
  7022.175  7022.190  0.500  5.127319  193.228566  1.146318  -0.000011
  7026.475  7026.490  0.500  5.120431  192.881129  1.152165  -0.000099
  7030.796  7030.810  0.500  5.110283  192.317106  1.160514  -0.000063
  7035.139  7035.150  0.500  5.104238  191.967859  1.165430  0.000106
  7039.505  7039.510  0.500  5.092512  191.495689  1.176276  -0.000052
  7043.876  7043.890  0.500  5.085626  191.079536  1.181830  -0.000107
  7048.264  7048.280  0.500  5.080202  190.775916  1.186369  -0.000229
  7052.692  7052.700  0.500  5.070161  190.271539  1.195174  -0.000080
  7057.117  7057.130  0.500  5.063654  189.984838  1.201163  -0.000002
  7061.564  7061.580  0.500  5.054595  189.112592  1.206529  -0.000178
  7066.035  7066.050  0.500  5.048169  189.294497  1.215475  -0.000066
  7070.519  7070.540  0.500  5.039324  187.343298  1.213633  -0.000048
  7075.039  7075.050  0.500  5.026887  186.865590  1.225688  0.000091
  7079.567  7079.580  0.500  5.018092  188.091745  1.244629  -0.000166
  7084.124  7084.130  0.500  5.012798  187.500089  1.247300  -0.000072
  7088.685  7088.700  0.500  5.004979  187.323375  1.255906  -0.000039
  7093.265  7093.280  0.500  4.994730  186.828054  1.265489  -0.000009
  7097.871  7097.890  0.500  4.983830  186.412016  1.276509  -0.000007
  7102.498  7102.510  0.500  4.977138  186.106125  1.282972  -0.000053
  7107.141  7107.160  0.500  4.968895  185.716367  1.290882  -0.000013
  7111.807  7111.820  0.500  4.962262  185.304420  1.296591  -0.000348
  7116.487  7116.500  0.500  4.954157  184.768837  1.303364  -0.000089
  7121.190  7121.200  0.500  4.948671  184.294205  1.307167  -0.000251
  7125.903  7125.920  0.500  4.943392  183.767348  1.310329  0.000094
  7130.641  7130.660  0.500  4.932922  183.018818  1.318727  -0.000092
  7135.392  7135.410  0.500  4.925424  182.640347  1.325905  -0.000143
  7140.174  7140.190  0.500  4.913816  182.217089  1.338276  -0.000054
  7144.971  7144.990  0.500  4.903934  181.862200  1.348935  -0.000226
  7149.779  7149.800  0.500  4.898099  181.719546  1.355764  0.000134
  7154.618  7154.630  0.500  4.888719  181.316435  1.365506  0.000082
  7159.476  7159.490  0.500  4.881957  181.072337  1.372920  -0.000060
  7164.337  7164.360  0.500  4.874395  180.746330  1.380851  0.000058
  7169.233  7169.250  0.500  4.863759  180.230567  1.391633  0.000140
  7174.145  7174.160  0.500  4.856652  179.880886  1.398839  -0.000129
  7179.082  7179.090  0.500  4.846842  179.549750  1.410029  -0.000038
