Repository: NSLS-II-BMM/XAS_Workshops

#GitHub Pages

Last update of sphinx html documentation from [901f2f1](https://github.com/NSLS-II-BMM/XAS_Workshops/tree/901f2f1192e124e094314870f6167ff2981caab2)

File: docs/_static/March2024/BMM/Zn_Hardystonite.001
# XDI/1.0 BlueSky/1.11.0 BMM/2023-2.1-py310-tiled
# Beamline.name: BMM (06BM) -- Beamline for Materials Measurement (NIST)
# Beamline.xray_source: NSLS-II three-pole wiggler
# Beamline.collimation: paraboloid mirror, 5 nm Rh on 30 nm Pt
# Beamline.focusing: not in use
# Beamline.harmonic_rejection: flat mirror, Pt stripe, pitch = 7.0 mrad relative to beam
# Beamline.software: Bluesky 1.11.0, Ophyd 1.8.0, DataBroker 2.0.0b23, Python 3.10.8, 2023-2.1-py310-tiled
# Detector.I0: 10 cm N2
# Detector.I1: 25 cm N2
# Detector.I2: 25 cm N2
# Element.symbol: Zn
# Element.edge: K
# Element.reference: Zn
# Element.reference_material: Zn foil
# Facility.name: NSLS-II
# Facility.energy: 3.0
# Facility.current: 400.0
# Facility.mode: top-off
# Facility.GUP: 315355
# Facility.SAF: 313563
# Facility.cycle: 2024-1
# Mono.name: Si(111)
# Mono.d_spacing: 3.1354173
# Mono.encoder_resolution: 0.0000050 deg/ct
# Mono.angle_offset: 16.0891518 deg
# Mono.scan_mode: pseudo channel cut
# Mono.scan_type: step
# Mono.direction: forward in energy
# Sample.name: Ca2ZnSi2O7
# Sample.prep: powder on tape
# Sample.x: 113.234 mm
# Sample.y: 81.177 mm
# Sample.SDD_position: 205.000 mm
# Scan.experimenters: Bruce Ravel
# Scan.edge_energy: 9658.6
# Scan.start_time: 2024-03-21T14:09:20
# Scan.end_time: 2024-03-21T14:16:15
# Scan.transient_id: 5340
# Scan.uid: 3fab0e22-d604-4ebd-b8ac-760ec556b88b
# Scan.hdf5file: None
# Scan.plot_hint: ln(I0/It)  --  ln($5/$6)
# Column.1: energy eV
# Column.2: requested_energy eV
# Column.3: measurement_time seconds
# Column.4: xmu 
# Column.5: I0 nA
# Column.6: It nA
# Column.7: Ir nA
# ///////////
# sample courtesy Martin Stennett, University of Sheffield
# -----------
# energy  requested_energy  measurement_time  xmu  I0  It  Ir
  9458.636  9458.600  0.500  2.314887  195.826936  19.343265  10.013915
  9468.629  9468.600  0.500  2.308206  195.432328  19.433685  10.082353
  9478.632  9478.600  0.500  2.301933  194.864853  19.499205  10.140922
  9488.653  9488.600  0.500  2.295502  194.318492  19.569974  10.201034
  9498.621  9498.600  0.500  2.289130  193.903971  19.653053  10.268185
  9508.658  9508.600  0.500  2.282908  193.428116  19.727194  10.329985
  9518.626  9518.600  0.500  2.276475  192.844116  19.794551  10.389688
  9528.631  9528.600  0.500  2.270242  192.377235  19.870104  10.453151
  9538.619  9538.600  0.500  2.264035  191.927668  19.947094  10.514765
  9548.632  9548.600  0.500  2.257873  191.446121  20.020041  10.576849
  9558.627  9558.600  0.500  2.251640  190.869081  20.084497  10.636086
  9568.612  9568.600  0.500  2.245784  190.346569  20.147147  10.693826
  9578.622  9578.600  0.500  2.239681  189.979350  20.231371  10.758203
  9588.618  9588.600  0.500  2.233730  189.530258  20.304008  10.817826
  9598.576  9598.600  0.500  2.228296  189.003624  20.357917  10.867873
  9609.021  9608.600  0.500  2.222480  188.803634  20.454999  10.934796
  9618.586  9618.600  0.500  2.217796  188.138759  20.478670  10.967358
  9628.584  9628.600  0.500  2.213376  187.774720  20.529581  11.005414
  9630.582  9630.600  0.500  2.212709  187.691984  20.534222  11.010356
  9632.578  9632.600  0.500  2.211977  187.563286  20.535168  11.011236
  9634.570  9634.600  0.500  2.211441  187.236766  20.510412  11.001652
  9636.568  9636.600  0.500  2.210807  187.240248  20.523805  11.003814
  9638.566  9638.600  0.500  2.210527  187.147025  20.519336  11.002449
  9640.569  9640.600  0.500  2.210249  187.195280  20.530323  11.001154
  9642.569  9642.600  0.500  2.210261  187.055682  20.514767  10.988405
  9644.574  9644.600  0.500  2.210753  186.839636  20.481005  10.967228
  9646.575  9646.600  0.500  2.211373  186.822520  20.466426  10.948259
  9648.574  9648.600  0.500  2.212539  186.317225  20.387294  10.890982
  9648.867  9648.900  0.500  2.212612  186.254129  20.378907  10.882716
  9649.161  9649.200  0.500  2.212985  186.221289  20.367705  10.876536
  9649.458  9649.500  0.500  2.213250  186.415549  20.383555  10.879766
  9649.760  9649.800  0.500  2.213569  186.422527  20.377805  10.874496
  9650.058  9650.100  0.500  2.213870  186.653154  20.396876  10.877383
  9650.372  9650.400  0.500  2.214246  186.536216  20.376443  10.864070
  9650.665  9650.700  0.500  2.214435  186.648991  20.384915  10.861501
  9650.963  9651.000  0.500  2.214864  186.456708  20.355169  10.843317
  9651.265  9651.300  0.500  2.215327  186.501294  20.350616  10.838073
  9651.575  9651.600  0.500  2.215680  186.463103  20.339271  10.825870
  9651.877  9651.900  0.500  2.216182  186.551520  20.338703  10.820100
  9652.174  9652.200  0.500  2.216767  186.402605  20.310577  10.802050
  9652.476  9652.500  0.500  2.217248  187.006947  20.366626  10.824516
  9652.778  9652.800  0.500  2.217846  187.025677  20.356495  10.813905
  9653.084  9653.100  0.500  2.218487  186.958258  20.336108  10.796174
  9653.382  9653.400  0.500  2.219127  187.014787  20.329249  10.784309
  9653.680  9653.700  0.500  2.219743  186.841834  20.297947  10.761704
  9653.990  9654.000  0.500  2.220595  186.898252  20.286784  10.747112
  9654.284  9654.300  0.500  2.221279  186.813059  20.263675  10.726308
  9654.594  9654.600  0.500  2.222102  186.990644  20.266250  10.713404
  9654.884  9654.900  0.500  2.222964  186.914641  20.240555  10.690677
  9655.198  9655.200  0.500  2.224109  186.857105  20.211168  10.664524
  9655.492  9655.500  0.500  2.224982  186.869929  20.194904  10.639926
  9655.794  9655.800  0.500  2.226256  186.757949  20.157116  10.609029
  9656.096  9656.100  0.500  2.227455  186.802307  20.137750  10.576887
  9656.382  9656.400  0.500  2.228794  186.831892  20.113975  10.547991
  9656.700  9656.700  0.500  2.230322  186.839163  20.084063  10.509996
  9656.983  9657.000  0.500  2.231801  186.810428  20.051293  10.472386
  9657.289  9657.300  0.500  2.233442  186.764415  20.013487  10.427053
  9657.587  9657.600  0.500  2.235453  186.709613  19.967411  10.376093
  9657.877  9657.900  0.500  2.237520  186.777379  19.933420  10.327759
  9658.183  9658.200  0.500  2.239720  186.585800  19.869216  10.258414
  9658.482  9658.500  0.500  2.242120  186.730615  19.836969  10.194710
  9658.792  9658.800  0.500  2.245018  186.689111  19.775170  10.109114
  9659.086  9659.100  0.500  2.248045  186.638283  19.710021  10.014157
  9659.392  9659.400  0.500  2.251510  186.584461  19.636180  9.897937
  9659.691  9659.700  0.500  2.255229  186.588685  19.563729  9.759045
  9659.989  9660.000  0.500  2.259752  186.565839  19.473072  9.581305
  9660.295  9660.300  0.500  2.264794  186.467489  19.364909  9.348494
  9660.598  9660.600  0.500  2.270362  186.579449  19.268956  9.070776
  9660.904  9660.900  0.500  2.277130  186.513701  19.132229  8.710417
  9661.191  9661.200  0.500  2.284257  186.333942  18.978059  8.310030
  9661.505  9661.500  0.500  2.293421  186.446144  18.816265  7.839378
  9661.800  9661.800  0.500  2.303486  186.468244  18.630027  7.379345
  9662.106  9662.100  0.500  2.316574  186.321211  18.373294  6.894707
  9662.392  9662.400  0.500  2.331639  186.456668  18.111726  6.467172
  9662.703  9662.700  0.500  2.352095  186.478518  17.747076  6.040884
  9663.002  9663.000  0.500  2.376255  186.380286  17.314332  5.656464
  9663.304  9663.300  0.500  2.407946  186.306809  16.767609  5.270176
  9663.603  9663.600  0.500  2.444978  186.206143  16.149293  4.909584
  9663.897  9663.900  0.500  2.491917  186.239066  15.411509  4.546715
  9664.196  9664.200  0.500  2.549295  186.308189  14.557519  4.183655
  9664.482  9664.500  0.500  2.620147  186.325253  13.563020  3.808431
  9664.797  9664.800  0.500  2.708388  186.194397  12.408769  3.413792
  9665.092  9665.100  0.500  2.810048  186.267726  11.213713  3.031908
  9665.390  9665.400  0.500  2.924988  186.082751  9.986192  2.663072
  9665.697  9665.700  0.500  3.057000  186.208268  8.757106  2.302955
  9665.992  9666.000  0.500  3.187638  186.144873  7.682054  1.995636
  9666.299  9666.300  0.500  3.320366  186.061413  6.724186  1.725483
  9666.593  9666.600  0.500  3.436779  186.018092  5.983855  1.514647
  9666.904  9666.900  0.500  3.535890  185.996824  5.418610  1.350542
  9667.195  9667.200  0.500  3.602770  185.920640  5.065990  1.242666
  9667.510  9667.500  0.500  3.645980  185.860574  4.850185  1.169277
  9667.800  9667.800  0.500  3.669986  185.785687  4.733230  1.122615
  9668.107  9668.100  0.500  3.688597  185.672028  4.643111  1.082974
  9668.398  9668.400  0.500  3.708252  185.472660  4.547855  1.044383
  9668.705  9668.700  0.500  3.735868  185.721734  4.429918  1.001128
  9669.004  9669.000  0.500  3.772211  185.689284  4.271069  0.952555
  9669.315  9669.300  0.500  3.816441  185.852980  4.089876  0.898630
  9669.598  9669.600  0.500  3.861371  185.774459  3.908533  0.847067
  9669.901  9669.900  0.500  3.902171  185.880053  3.754407  0.803431
  9670.196  9670.200  0.500  3.927412  185.827218  3.659788  0.772916
  9670.499  9670.500  0.500  3.926991  185.790245  3.660602  0.763029
  9670.794  9670.800  0.500  3.895724  185.877537  3.778641  0.779632
  9671.093  9671.100  0.500  3.833546  185.743379  4.018144  0.822517
  9671.388  9671.400  0.500  3.751948  185.822766  4.361628  0.887909
  9671.695  9671.700  0.500  3.659993  185.714810  4.778942  0.972986
  9671.990  9672.000  0.500  3.569934  185.770509  5.230871  1.067514
  9672.293  9672.300  0.500  3.486837  185.686485  5.681542  1.167145
  9672.600  9672.600  0.500  3.418972  185.798353  6.084167  1.262392
  9672.903  9672.900  0.500  3.366625  185.648806  6.405977  1.346741
  9673.203  9673.200  0.500  3.330915  185.761610  6.642904  1.416753
  9673.502  9673.500  0.500  3.311962  185.671672  6.766730  1.466965
  9673.801  9673.800  0.500  3.307415  185.581779  6.794275  1.497780
  9674.108  9674.100  0.500  3.315246  185.671272  6.744528  1.511529
  9674.407  9674.400  0.500  3.331474  185.582244  6.632784  1.509877
  9674.707  9674.700  0.500  3.352442  185.642217  6.497250  1.501296
  9675.006  9675.000  0.500  3.372730  185.469092  6.360828  1.488160
  9675.313  9675.300  0.500  3.391740  185.541457  6.243481  1.477697
  9675.601  9675.600  0.500  3.406748  185.596726  6.152311  1.468225
  9675.900  9675.900  0.500  3.419366  185.525928  6.072854  1.460121
  9676.203  9676.200  0.500  3.430598  185.512887  6.004602  1.452471
  9676.507  9676.500  0.500  3.441476  185.486577  5.938794  1.443317
  9676.794  9676.800  0.500  3.453178  185.425084  5.867762  1.431633
  9677.097  9677.100  0.500  3.467449  185.414005  5.784269  1.415773
  9677.393  9677.400  0.500  3.485216  185.342554  5.680221  1.393347
  9677.700  9677.700  0.500  3.509047  185.404752  5.548317  1.363394
  9677.996  9678.000  0.500  3.536323  185.264461  5.394937  1.326786
  9678.295  9678.300  0.500  3.569831  185.301112  5.218195  1.284544
  9678.595  9678.600  0.500  3.605063  185.318536  5.038018  1.240571
  9678.898  9678.900  0.500  3.639388  185.290098  4.867279  1.198221
  9679.194  9679.200  0.500  3.665903  185.333963  4.741039  1.166492
  9679.493  9679.500  0.500  3.681651  185.249749  4.664843  1.148703
  9679.797  9679.800  0.500  3.683639  185.270314  4.656096  1.147427
  9680.105  9680.100  0.500  3.671309  185.135864  4.710440  1.162837
  9680.404  9680.400  0.500  3.648055  185.182149  4.822462  1.194326
  9680.704  9680.700  0.500  3.618205  185.191903  4.968846  1.234649
  9681.008  9681.000  0.500  3.585907  185.008956  5.126878  1.279417
  9681.303  9681.300  0.500  3.554304  185.162378  5.295878  1.328588
  9681.599  9681.600  0.500  3.525235  185.062792  5.449154  1.373955
  9681.911  9681.900  0.500  3.496885  185.143233  5.608282  1.421563
  9682.206  9682.200  0.500  3.470929  185.031602  5.752286  1.466189
  9682.510  9682.500  0.500  3.444958  184.983132  5.902089  1.513416
  9682.802  9682.800  0.500  3.419865  184.987364  6.052204  1.560744
  9683.106  9683.100  0.500  3.394967  184.881430  6.201231  1.607525
  9683.393  9683.400  0.500  3.370766  184.911889  6.354184  1.654911
  9683.596  9683.600  0.500  3.354543  185.003951  6.461325  1.686727
  9684.601  9684.590  0.500  3.292008  184.919966  6.875161  1.812176
  9685.598  9685.590  0.500  3.266897  184.818823  7.046133  1.864990
  9686.632  9686.610  0.500  3.269222  184.795626  7.028891  1.862319
  9687.690  9687.660  0.500  3.270332  184.680657  7.016724  1.855204
  9688.752  9688.720  0.500  3.255725  184.750302  7.122651  1.871598
  9689.819  9689.800  0.500  3.231418  184.676007  7.294969  1.901811
  9690.915  9690.900  0.500  3.202170  184.583511  7.507722  1.936749
  9692.039  9692.020  0.500  3.167878  184.489370  7.765678  1.978805
  9693.176  9693.160  0.500  3.130641  184.465645  8.059264  2.027480
  9694.333  9694.310  0.500  3.101995  184.399483  8.290494  2.057758
  9695.515  9695.490  0.500  3.088150  184.176821  8.395920  2.058971
  9696.693  9696.680  0.500  3.086583  184.246546  8.412276  2.041950
  9697.908  9697.900  0.500  3.094796  184.155699  8.339355  2.007465
  9699.139  9699.130  0.500  3.112595  184.039021  8.187042  1.960462
  9700.399  9700.380  0.500  3.136951  184.142076  7.994524  1.909990
  9701.680  9701.650  0.500  3.157178  183.996137  7.828231  1.871939
  9702.966  9702.940  0.500  3.169746  183.834808  7.723684  1.857122
  9704.268  9704.250  0.500  3.178221  183.906996  7.661512  1.859730
  9705.582  9705.580  0.500  3.182886  183.693542  7.617004  1.867473
  9706.930  9706.930  0.500  3.182210  183.667536  7.621074  1.884353
  9708.310  9708.300  0.500  3.177272  183.555251  7.654116  1.903068
  9709.699  9709.680  0.500  3.172556  181.796679  7.616625  1.902376
  9711.105  9711.090  0.500  3.171366  182.419455  7.651815  1.912615
  9712.515  9712.510  0.500  3.176130  183.515295  7.661193  1.909735
  9713.963  9713.950  0.500  3.187576  183.428374  7.570415  1.877168
  9715.423  9715.410  0.500  3.204577  183.297779  7.437501  1.836226
  9716.904  9716.890  0.500  3.224526  183.102448  7.282829  1.792644
  9718.389  9718.390  0.500  3.246351  183.041328  7.123225  1.752390
  9719.920  9719.910  0.500  3.271434  183.105362  6.949209  1.712803
  9721.480  9721.450  0.500  3.297906  183.083695  6.766862  1.671682
  9723.020  9723.010  0.500  3.320595  182.955168  6.610411  1.635238
  9724.597  9724.580  0.500  3.339459  182.750930  6.479639  1.603897
  9726.191  9726.180  0.500  3.354786  182.805088  6.382974  1.580659
  9727.806  9727.790  0.500  3.364417  182.649740  6.316423  1.562110
  9729.459  9729.430  0.500  3.366215  182.611404  6.303756  1.555062
  9731.087  9731.080  0.500  3.357771  182.540801  6.354753  1.561640
  9732.765  9732.750  0.500  3.343081  182.366347  6.442630  1.574911
  9734.452  9734.440  0.500  3.329428  182.341935  6.530318  1.586777
  9736.177  9736.150  0.500  3.322847  182.249257  6.570097  1.587096
  9737.885  9737.880  0.500  3.322250  182.156350  6.570668  1.579418
  9739.636  9739.630  0.500  3.321869  181.912889  6.564386  1.574828
  9741.395  9741.390  0.500  3.315726  182.017230  6.608625  1.586264
  9743.187  9743.180  0.500  3.303547  181.850723  6.683482  1.610825
  9744.980  9744.980  0.500  3.288661  181.761961  6.780407  1.646951
  9746.820  9746.810  0.500  3.274070  181.560459  6.872436  1.686638
  9748.668  9748.650  0.500  3.261295  181.489649  6.958077  1.725238
  9750.529  9750.510  0.500  3.250267  181.353271  7.029954  1.757878
  9752.399  9752.390  0.500  3.240611  181.287854  7.095599  1.785329
  9754.298  9754.290  0.500  3.230016  181.204207  7.167867  1.812318
  9756.231  9756.210  0.500  3.218261  181.804489  7.276650  1.848398
  9758.161  9758.150  0.500  3.205956  181.835408  7.367996  1.879269
  9760.117  9760.110  0.500  3.195195  181.645363  7.439928  1.905361
  9762.097  9762.080  0.500  3.186268  181.424764  7.497528  1.926977
  9764.091  9764.080  0.500  3.181041  181.449678  7.537850  1.938894
  9766.099  9766.090  0.500  3.178519  181.264145  7.549158  1.938160
  9768.148  9768.120  0.500  3.177470  181.015582  7.546721  1.929473
  9770.202  9770.180  0.500  3.177476  180.894028  7.541611  1.917462
  9772.274  9772.250  0.500  3.180486  180.547553  7.504538  1.897676
  9774.355  9774.340  0.500  3.185675  179.373491  7.417152  1.864865
  9776.470  9776.450  0.500  3.191577  180.826674  7.433242  1.857220
  9778.598  9778.580  0.500  3.197652  180.643439  7.380737  1.832095
  9780.723  9780.720  0.500  3.204268  180.583342  7.329627  1.807753
  9782.915  9782.890  0.500  3.211802  180.300348  7.263212  1.782872
  9785.108  9785.080  0.500  3.219151  178.346708  7.131904  1.750019
  9787.298  9787.280  0.500  3.225487  180.194925  7.160300  1.758830
  9789.518  9789.500  0.500  3.230404  180.048328  7.119388  1.753440
  9791.772  9791.750  0.500  3.232022  177.674361  7.014154  1.732469
  9794.019  9794.010  0.500  3.229513  179.862608  7.118384  1.761732
  9796.321  9796.290  0.500  3.222721  179.664460  7.158996  1.776210
  9798.612  9798.590  0.500  3.213660  179.600141  7.221577  1.796838
  9800.920  9800.910  0.500  3.204488  179.451521  7.282084  1.818234
  9803.275  9803.250  0.500  3.197992  176.802633  7.221354  1.812109
  9805.631  9805.600  0.500  3.194735  179.468336  7.354141  1.854430
  9808.001  9807.980  0.500  3.193746  179.135322  7.347761  1.863969
  9810.385  9810.370  0.500  3.193967  178.917239  7.337197  1.872321
  9812.815  9812.790  0.500  3.195794  178.944645  7.324921  1.880160
  9815.234  9815.220  0.500  3.199247  178.835486  7.295217  1.884631
  9817.697  9817.670  0.500  3.203198  178.771670  7.263857  1.888070
  9820.164  9820.150  0.500  3.206572  177.900031  7.204097  1.880389
  9822.662  9822.640  0.500  3.209522  178.439792  7.204665  1.882672
  9825.170  9825.150  0.500  3.212094  178.325400  7.181553  1.871848
  9827.679  9827.670  0.500  3.214379  178.140273  7.157725  1.857270
  9830.252  9830.220  0.500  3.215065  177.448491  7.125040  1.840695
  9832.809  9832.790  0.500  3.213114  177.851547  7.155173  1.840927
  9835.398  9835.370  0.500  3.208830  176.625870  7.136366  1.832173
  9838.004  9837.980  0.500  3.203047  177.401926  7.209292  1.850493
  9840.612  9840.600  0.500  3.197006  177.420582  7.253736  1.862044
  9843.276  9843.250  0.500  3.191464  176.892378  7.272337  1.867075
  9845.941  9845.910  0.500  3.185028  177.124167  7.328879  1.881514
  9848.607  9848.590  0.500  3.177390  176.967344  7.378537  1.893569
  9851.309  9851.290  0.500  3.168480  176.846047  7.439471  1.907458
  9854.033  9854.010  0.500  3.159658  176.807965  7.503775  1.921967
  9856.784  9856.750  0.500  3.151713  176.567664  7.553352  1.934285
  9859.528  9859.500  0.500  3.144214  176.485648  7.606673  1.947491
  9862.291  9862.280  0.500  3.137186  176.280623  7.651423  1.960096
  9865.097  9865.070  0.500  3.132372  176.253153  7.687148  1.971421
  9867.900  9867.890  0.500  3.130021  176.085972  7.697931  1.977862
  9870.743  9870.720  0.500  3.129724  175.929023  7.693351  1.983051
  9873.588  9873.570  0.500  3.131021  175.807910  7.678089  1.987276
  9876.477  9876.450  0.500  3.132639  175.464672  7.650714  1.990888
  9879.367  9879.340  0.500  3.133661  172.215674  7.501379  1.963194
  9882.272  9882.250  0.500  3.134512  175.275099  7.628146  2.008173
  9885.195  9885.170  0.500  3.134835  175.130261  7.619380  2.016298
  9888.141  9888.120  0.500  3.134265  175.007492  7.618381  2.024792
  9891.098  9891.090  0.500  3.133594  174.864973  7.617288  2.030550
  9894.094  9894.070  0.500  3.133233  174.733140  7.614294  2.033489
  9897.114  9897.080  0.500  3.132619  174.567570  7.611748  2.034820
  9900.114  9900.100  0.500  3.131145  174.402463  7.615763  2.035601
  9903.171  9903.150  0.500  3.129093  174.135645  7.619733  2.035105
  9906.230  9906.210  0.500  3.126515  173.929106  7.630346  2.035819
  9909.317  9909.290  0.500  3.124054  173.817570  7.644238  2.037133
  9912.401  9912.390  0.500  3.121883  173.584798  7.650594  2.038906
  9915.543  9915.510  0.500  3.119079  173.475521  7.667244  2.043211
  9918.673  9918.650  0.500  3.116314  173.325735  7.681838  2.048237
  9921.827  9921.800  0.500  3.113325  173.064415  7.693218  2.052576
  9924.992  9924.980  0.500  3.110701  172.866976  7.704628  2.057070
  9928.206  9928.170  0.500  3.108100  172.296687  7.699211  2.058163
  9931.413  9931.390  0.500  3.105494  167.888759  7.521815  2.011416
  9934.631  9934.620  0.500  3.102896  172.678806  7.756550  2.075775
  9937.880  9937.870  0.500  3.100417  172.384116  7.762526  2.080939
  9941.162  9941.150  0.500  3.097434  172.119021  7.773743  2.085999
  9944.447  9944.440  0.500  3.094201  172.002978  7.793660  2.094356
  9947.759  9947.750  0.500  3.090953  171.822960  7.810834  2.102684
  9951.099  9951.070  0.500  3.087573  171.819171  7.837106  2.113540
  9954.437  9954.420  0.500  3.084680  171.470064  7.843844  2.121433
  9957.803  9957.790  0.500  3.081595  167.006261  7.663249  2.079003
  9961.184  9961.170  0.500  3.078558  170.772233  7.859892  2.139582
  9964.593  9964.580  0.500  3.074900  170.757741  7.888027  2.154323
  9968.005  9968.000  0.500  3.071792  170.301686  7.891449  2.164724
  9971.462  9971.450  0.500  3.067896  168.138311  7.821613  2.150953
  9974.913  9974.910  0.500  3.064956  170.338013  7.947273  2.191019
  9978.405  9978.390  0.500  3.061738  170.121367  7.962751  2.199862
  9981.896  9981.890  0.500  3.057779  169.769162  7.977781  2.206500
  9985.432  9985.410  0.500  3.053288  166.527122  7.860654  2.177158
  9988.970  9988.950  0.500  3.049539  169.509758  8.031501  2.228515
  9992.494  9992.500  0.500  3.045951  169.299243  8.050360  2.236524
  9996.107  9996.080  0.500  3.042254  168.690510  8.051123  2.239435
  9999.683  9999.680  0.500  3.038825  168.946520  8.091036  2.253390
  10003.306  10003.290  0.500  3.035196  168.863221  8.116452  2.261766
  10006.927  10006.920  0.500  3.032043  168.491705  8.124173  2.266606
  10010.602  10010.580  0.500  3.029179  166.304015  8.041687  2.246305
  10014.250  10014.250  0.500  3.026916  167.760370  8.130489  2.273370
  10017.966  10017.940  0.500  3.024347  167.924306  8.159367  2.283969
  10021.667  10021.650  0.500  3.021632  167.709969  8.171105  2.289273
  10025.389  10025.380  0.500  3.019269  167.416523  8.176105  2.293684
  10029.156  10029.120  0.500  3.016956  167.185620  8.183732  2.298496
  10032.905  10032.890  0.500  3.014864  166.865111  8.185153  2.302371
  10036.692  10036.680  0.500  3.012783  165.749961  8.147388  2.295302
  10040.485  10040.480  0.500  3.010416  166.945435  8.225601  2.321309
  10044.330  10044.310  0.500  3.008358  166.668532  8.228869  2.327645
  10048.182  10048.150  0.500  3.006171  166.305755  8.228942  2.334515
  10052.029  10052.010  0.500  3.003732  166.271554  8.247335  2.345523
  10055.922  10055.890  0.500  3.001013  165.889107  8.250767  2.353087
  10059.814  10059.790  0.500  2.998087  165.490212  8.255047  2.361512
  10063.740  10063.710  0.500  2.995151  165.351525  8.272383  2.372364
  10067.655  10067.650  0.500  2.992165  165.016180  8.280294  2.379559
  10071.640  10071.610  0.500  2.989009  164.979492  8.304622  2.390318
  10075.597  10075.580  0.500  2.985362  164.718264  8.321768  2.399839
  10079.601  10079.580  0.500  2.981480  164.395040  8.337744  2.408488
  10083.631  10083.590  0.500  2.977960  164.390758  8.366924  2.421761
  10087.659  10087.630  0.500  2.974469  164.020816  8.377291  2.429569
  10091.730  10091.680  0.500  2.971076  162.103641  8.307510  2.413737
  10095.774  10095.750  0.500  2.967187  163.559552  8.414783  2.449266
  10099.887  10099.840  0.500  2.963621  163.266224  8.429699  2.457534
  10103.973  10103.950  0.500  2.960073  163.141610  8.453205  2.468531
  10108.120  10108.080  0.500  2.956143  162.868910  8.472301  2.477604
  10112.283  10112.230  0.500  2.952744  162.621362  8.488230  2.487142
  10116.441  10116.390  0.500  2.949056  162.405408  8.508279  2.495653
  10120.611  10120.580  0.500  2.945715  162.177954  8.524795  2.504433
  10124.821  10124.780  0.500  2.942284  161.815636  8.534982  2.511925
  10129.043  10129.010  0.500  2.938865  161.508059  8.547942  2.519776
  10133.282  10133.250  0.500  2.935552  161.350828  8.567954  2.528339
  10137.564  10137.510  0.500  2.932329  161.239657  8.589688  2.539575
  10141.810  10141.790  0.500  2.929124  160.900832  8.599158  2.547257
  10146.118  10146.090  0.500  2.925660  160.685324  8.617436  2.557318
  10150.447  10150.410  0.500  2.922519  160.553043  8.637436  2.567849
  10154.775  10154.750  0.500  2.919250  160.257977  8.649786  2.577816
  10159.148  10159.110  0.500  2.916064  159.974891  8.662063  2.586907
  10163.515  10163.490  0.500  2.912719  159.583777  8.669836  2.594760
  10167.922  10167.880  0.500  2.909539  159.243260  8.678891  2.603665
  10172.329  10172.300  0.500  2.906242  159.020180  8.695358  2.613997
  10176.757  10176.730  0.500  2.903103  158.907933  8.716533  2.624880
  10181.239  10181.180  0.500  2.899944  158.596675  8.726991  2.633552
  10185.684  10185.650  0.500  2.896905  158.327017  8.738667  2.641540
  10190.178  10190.140  0.500  2.893666  158.101320  8.754521  2.652832
  10194.712  10194.650  0.500  2.890583  157.828753  8.766414  2.660442
  10199.232  10199.180  0.500  2.887625  157.658055  8.782872  2.671943
  10203.793  10203.730  0.500  2.884431  157.420308  8.797686  2.679401
  10208.330  10208.300  0.500  2.881454  157.093187  8.805574  2.688104
  10212.939  10212.880  0.500  2.878214  156.829027  8.819300  2.696466
  10217.530  10217.490  0.500  2.875007  156.405175  8.823715  2.703483
  10222.153  10222.110  0.500  2.871730  156.207246  8.841473  2.713557
  10226.802  10226.760  0.500  2.868370  155.899836  8.853775  2.722456
  10231.483  10231.420  0.500  2.865106  155.737659  8.873479  2.732735
  10236.136  10236.100  0.500  2.861993  155.357957  8.879442  2.740154
  10240.812  10240.800  0.500  2.858317  155.035174  8.893631  2.748038
  10245.556  10245.520  0.500  2.855038  154.840968  8.911661  2.758499
  10250.277  10250.260  0.500  2.851587  154.534316  8.924759  2.767593
  10254.989  10255.010  0.500  2.848200  154.908099  8.976695  2.789190
  10259.773  10259.790  0.500  2.844666  154.759305  8.999828  2.801045
  10264.667  10264.590  0.500  2.840858  154.458801  9.016620  2.811380
  10269.420  10269.400  0.500  2.837594  154.038875  9.021507  2.819148
  10274.214  10274.230  0.500  2.833853  153.617531  9.030545  2.827031
  10279.095  10279.090  0.500  2.830288  153.408564  9.050472  2.838601
  10283.953  10283.960  0.500  2.826649  153.193414  9.070727  2.850787
  10288.852  10288.850  0.500  2.822792  152.674407  9.074927  2.857819
  10293.728  10293.760  0.500  2.819476  152.511453  9.095352  2.869709
  10298.656  10298.690  0.500  2.815842  152.228220  9.111510  2.880720
